Repository: Nanoplastic/benchnano_models

# Benchnano Models
Code, configurations, and experimental results of a two stage vision pipeline with a layered provenance architecture for microplastic and nanoplastic analysis in scanning electron microscopy (SEM) images — Federal University of Rio Grande (FURG, Brazil), Technological University of Uruguay (UTEC, Uruguay), and State University of Maringá (UEM, Brazil).

## About the Project

Scanning electron microscopy (SEM) images of microplastics and nanoplastics contain dense fields of small particles with heterogeneous morphology, which makes automated particle level analysis difficult. This project evaluates a two stage computer vision pipeline on the **MiNa** (Microplastics and Nanoplastics) dataset:

1. **Benchnano Detector** (based on YOLO26L) locates particles in a complete SEM image and predicts one of four polymer labels (PE, PP, PS, PET).
2. **SmolVLM 500M** (fine tuned with LoRA) classifies each candidate particle as `MICROPLASTIC` or `NANOPLASTIC`, using the image and physical scale information without receiving the reference diameter.

A layered architecture preserves source evidence, model provenance, and intermediate states for each particle, allowing each error to be attributed to the exact stage that produced it (detection, polymer label, or size regime), rather than reporting only an aggregate accuracy.

## Main Results

Values are reported as mean ± standard deviation over **10 controlled repetitions** (seeds 0 to 9), generated by `experimentos_controlados/scripts/final_report.py` (`experimentos_controlados/relatorio_final/estatisticas_agregadas.csv`). Single run values from `experimentos/` are, in some cases, close to the upper bound of the confidence interval from these repetitions.

These are the final values, computed with `max_det=2000` for the detector and with the `eq1` size-regime rule (see `experimentos_controlados/scripts/final_report.py` and `experimentos/scripts/61_reeval_detector_maxdet.py`). The original detector-evaluation scripts did not pass `max_det` to the Ultralytics predictor, so they used the default (300) instead of the 2000 used in training and recorded in the checkpoint; this truncated detections on dense micrographs (some have 900–1300+ particles) and understated recall, precision and mAP. The issue is measured by `experimentos/scripts/60_maxdet_sensitivity.py` and corrected by `61_reeval_detector_maxdet.py` and scripts 64–81. The superseded `max_det=300` values and the corrected ones are kept side by side in `experimentos_controlados/relatorio_final/estatisticas_agregadas.csv` for traceability.

This repository contains the scripts that produce the experimental data, metrics and statistics. Figure-generation scripts are not included.

| Stage                                  | Metric                       | Result (10 repetitions) |
| -------------------------------------- | ---------------------------- | ----------------------- |
| Benchnano Detector                     | Precision                    | 59.8% ± 6.9%            |
| Benchnano Detector                     | Recall                       | 49.4% ± 3.3%            |
| Benchnano Detector                     | mAP@0.5                      | 40.0% ± 5.6%            |
| Benchnano Detector                     | mAP@0.5:0.95                 | 12.1% ± 2.3%            |
| SmolVLM LoRA (size regime)             | Accuracy                     | 92.9% ± 1.3%            |
| SmolVLM full fine tuning (size regime) | Accuracy                     | 92.8% ± 1.1%            |
| Strict end to end pipeline             | Rate $E = D \cdot P \cdot S$ | 32.9% ± 5.2%            |

The MiNa dataset contains 105 SEM micrographs ($1280\times960$ px) and 26,869 annotated particles (PE: 616, PP: 8,362, PS: 12,847, PET: 5,044). The partition uses 70/15/15 at the micrograph level, with particles from the same image never being mixed across splits. The locked test split contains 15 images and 4,610 particles.

Comparison with the original MiNa benchmark baselines (box mAP@0.5, single run per method; `experimentos_comparacao/relatorio_final/comparacao_mina.csv`):

| Method                      | Full image protocol | Curated crop protocol |
| --------------------------- | ------------------- | --------------------- |
| Benchnano seg (YOLO26L seg) | 44.3%               | 68.0%                 |
| Mask R CNN                  | 23.0%               | 68.7%                 |
| Faster R CNN                | 21.4%               | 58.5%                 |
| YOLOv10                     | 40.3%               | 44.1%                 |

## Original Dataset

The **MiNa (Microplastics and Nanoplastics)** dataset, by Rezvani et al., is the source of all images and annotations used in this project:

* Image collection used in this study: [Google Drive](https://drive.google.com/drive/folders/1FSic90KWf_bkYo99IzO3QHRbsC2EXfZk)

File: ferramentas/particulas_medidas.csv (part 1 of 55)
arquivo,polimero,ampliacao,escala_um_por_px,diametro_area_equiv_um,diametro_feret_max_um,diametro_usado_um,metodo_diametro,classificacao,aviso_calibracao
PE/PE 1000-1.png,PE,1000,0.1,2.8164,3.5057,2.8164,area_equivalente_poligono,microplastico,
PE/PE 1000-1.png,PE,1000,0.1,1.028,1.2166,1.028,area_equivalente_poligono,microplastico,
PE/PE 1000-1.png,PE,1000,0.1,1.1781,1.3,1.1781,area_equivalente_poligono,microplastico,
PE/PE 1000-1.png,PE,1000,0.1,1.0187,1.118,1.0187,area_equivalente_poligono,microplastico,
PE/PE 1000-1.png,PE,1000,0.1,0.9508,1.1402,0.9508,area_equivalente_poligono,nanoplastico,
PE/PE 1000-1.png,PE,1000,0.1,1.0495,1.3038,1.0495,area_equivalente_poligono,microplastico,
PE/PE 1000-1.png,PE,1000,0.1,0.6129,0.8062,0.6129,area_equivalente_poligono,nanoplastico,
PE/PE 1000-1.png,PE,1000,0.1,1.0585,1.3416,1.0585,area_equivalente_poligono,microplastico,
PE/PE 1000X 2.png,PE,1000,0.1,3.5324,5.0249,3.5324,area_equivalente_poligono,microplastico,
PE/PE 1000X 2.png,PE,1000,0.1,1.8142,2.2204,1.8142,area_equivalente_poligono,microplastico,
PE/PE 1000X 2.png,PE,1000,0.1,1.0372,1.253,1.0372,area_equivalente_poligono,microplastico,
PE/PE 1000X 2.png,PE,1000,0.1,0.6482,0.9434,0.6482,area_equivalente_poligono,nanoplastico,
PE/PE 1000X 2.png,PE,1000,0.1,3.2282,4.2154,3.2282,area_equivalente_poligono,microplastico,
PE/PE 1000X 2.png,PE,1000,0.1,1.7298,2.1954,1.7298,area_equivalente_poligono,microplastico,
PE/PE 1000X 2.png,PE,1000,0.1,0.8667,1.1402,0.8667,area_equivalente_poligono,nanoplastico,
PE/PE 1000X 2.png,PE,1000,0.1,2.889,3.4828,2.889,area_equivalente_poligono,microplastico,
PE/PE 1000X 2.png,PE,1000,0.1,0.9739,1.2207,0.9739,area_equivalente_poligono,nanoplastico,
PE/PE 1000X 2.png,PE,1000,0.1,0.9608,1.118,0.9608,area_equivalente_poligono,nanoplastico,
PE/PE 1000X 2.png,PE,1000,0.1,0.6383,0.7616,0.6383,area_equivalente_poligono,nanoplastico,
PE/PE 1000X 2.png,PE,1000,0.1,1.0705,1.6279,1.0705,area_equivalente_poligono,microplastico,
PE/PE 1000X 2.png,PE,1000,0.1,0.8019,0.9487,0.8019,area_equivalente_poligono,nanoplastico,
PE/PE 1000X 2.png,PE,1000,0.1,0.7695,0.9434,0.7695,area_equivalente_poligono,nanoplastico,
PE/PE 1000X 2.png,PE,1000,0.1,0.6723,0.8246,0.6723,area_equivalente_poligono,nanoplastico,
PE/PE 1000X 2.png,PE,1000,0.1,0.4787,0.5385,0.4787,area_equivalente_poligono,nanoplastico,
PE/PE 1000X 2.png,PE,1000,0.1,0.8813,1.044,0.8813,area_equivalente_poligono,nanoplastico,
PE/PE 1000X 2.png,PE,1000,0.1,0.749,1.0386,0.749,area_equivalente_poligono,nanoplastico,
PE/PE 1000X 2.png,PE,1000,0.1,0.4675,0.572,0.4675,area_equivalente_poligono,nanoplastico,
PE/PE 1000X 2.png,PE,1000,0.1,0.5466,0.6403,0.5466,area_equivalente_poligono,nanoplastico,
PE/PE 1000X 2.png,PE,1000,0.1,0.6598,0.7557,0.6598,area_equivalente_poligono,nanoplastico,
PE/PE 1000X 2.png,PE,1000,0.1,0.5727,0.8808,0.5727,area_equivalente_poligono,nanoplastico,
PE/PE 1000X 2.png,PE,1000,0.1,0.7494,0.8768,0.7494,area_equivalente_poligono,nanoplastico,
PE/PE 1000X 2.png,PE,1000,0.1,0.8467,0.9746,0.8467,area_equivalente_poligono,nanoplastico,
PE/PE 1000X 2.png,PE,1000,0.1,0.7466,0.8357,0.7466,area_equivalente_poligono,nanoplastico,
PE/PE 1000X 2.png,PE,1000,0.1,0.8425,1.0675,0.8425,area_equivalente_poligono,nanoplastico,
PE/PE 1000X 2.png,PE,1000,0.1,0.8903,1.0698,0.8903,area_equivalente_poligono,nanoplastico,
PE/PE 1000X 2.png,PE,1000,0.1,0.721,0.8175,0.721,area_equivalente_poligono,nanoplastico,
PE/PE 1000X 2.png,PE,1000,0.1,0.6063,0.814,0.6063,area_equivalente_poligono,nanoplastico,
PE/PE 1000X 2.png,PE,1000,0.1,0.6001,0.8342,0.6001,area_equivalente_poligono,nanoplastico,
PE/PE 1000X 2.png,PE,1000,0.1,0.8493,1.4057,0.8493,area_equivalente_poligono,nanoplastico,
PE/PE 1000X 2.png,PE,1000,0.1,0.7946,1.0469,0.7946,area_equivalente_poligono,nanoplastico,
PE/PE 1000X 2.png,PE,1000,0.1,0.6889,0.9674,0.6889,area_equivalente_poligono,nanoplastico,
PE/PE 1000X 3.png,PE,1000,0.1,3.2898,3.9661,3.2898,area_equivalente_poligono,microplastico,
PE/PE 1000X 3.png,PE,1000,0.1,2.1004,2.8071,2.1004,area_equivalente_poligono,microplastico,
PE/PE 1000X 3.png,PE,1000,0.1,6.2245,8.6729,6.2245,area_equivalente_poligono,microplastico,
PE/PE 1000X 3.png,PE,1000,0.1,5.8567,9.6385,5.8567,area_equivalente_poligono,microplastico,
PE/PE 1000X 3.png,PE,1000,0.1,5.1338,8.1609,5.1338,area_equivalente_poligono,microplastico,
PE/PE 1000X 3.png,PE,1000,0.1,2.8513,3.178,2.8513,area_equivalente_poligono,microplastico,
PE/PE 1000X 3.png,PE,1000,0.1,1.159,1.3454,1.159,area_equivalente_poligono,microplastico,
PE/PE 1000X 3.png,PE,1000,0.1,2.3426,2.832,2.3426,area_equivalente_poligono,microplastico,
PE/PE 1000X 3.png,PE,1000,0.1,1.5139,1.8385,1.5139,area_equivalente_poligono,microplastico,
PE/PE 1000X 3.png,PE,1000,0.1,0.9474,1.118,0.9474,area_equivalente_poligono,nanoplastico,
PE/PE 1000X 3.png,PE,1000,0.1,0.7611,0.9899,0.7611,area_equivalente_poligono,nanoplastico,
PE/PE 1000X 3.png,PE,1000,0.1,0.658,0.781,0.658,area_equivalente_poligono,nanoplastico,
PE/PE 1000X 3.png,PE,1000,0.1,0.863,1.118,0.863,area_equivalente_poligono,nanoplastico,
PE/PE 1000X 3.png,PE,1000,0.1,0.7777,1.0296,0.7777,area_equivalente_poligono,nanoplastico,
PE/PE 1000X 3.png,PE,1000,0.1,0.7485,0.9849,0.7485,area_equivalente_poligono,nanoplastico,
PE/PE 1000X 3.png,PE,1000,0.1,1.715,2.6683,1.715,area_equivalente_poligono,microplastico,
PE/PE 1000X 3.png,PE,1000,0.1,0.6482,0.728,0.6482,area_equivalente_poligono,nanoplastico,
PE/PE 1000X 3.png,PE,1000,0.1,0.9373,1.1402,0.9373,area_equivalente_poligono,nanoplastico,
PE/PE 1000X 3.png,PE,1000,0.1,0.7569,1.0,0.7569,area_equivalente_poligono,nanoplastico,
PE/PE 1000X 3.png,PE,1000,0.1,0.7695,1.005,0.7695,area_equivalente_poligono,nanoplastico,
PE/PE 1000X 3.png,PE,1000,0.1,0.7569,0.922,0.7569,area_equivalente_poligono,nanoplastico,
PE/PE 1000X 3.png,PE,1000,0.1,1.1808,1.5652,1.1808,area_equivalente_poligono,microplastico,
PE/PE 1000X 3.png,PE,1000,0.1,1.0464,1.2728,1.0464,area_equivalente_poligono,microplastico,
PE/PE 1000X 3.png,PE,1000,0.1,0.9202,1.0817,0.9202,area_equivalente_poligono,nanoplastico,
PE/PE 1000X 3.png,PE,1000,0.1,0.6628,0.8602,0.6628,area_equivalente_poligono,nanoplastico,
PE/PE 1000X 3.png,PE,1000,0.1,0.5809,0.7211,0.5809,area_equivalente_poligono,nanoplastico,
PE/PE 1000X 3.png,PE,1000,0.1,2.1395,2.6401,2.1395,area_equivalente_poligono,microplastico,
PE/PE 1000X 3.png,PE,1000,0.1,0.4652,0.5831,0.4652,area_equivalente_poligono,nanoplastico,
PE/PE 1000X 3.png,PE,1000,0.1,0.4853,0.6403,0.4853,area_equivalente_poligono,nanoplastico,
PE/PE 1000X 3.png,PE,1000,0.1,0.6628,0.8602,0.6628,area_equivalente_poligono,nanoplastico,
PE/PE 1000X 3.png,PE,1000,0.1,0.547,0.6403,0.547,area_equivalente_poligono,nanoplastico,
PE/PE 1000X 3.png,PE,1000,0.1,0.8704,1.0296,0.8704,area_equivalente_poligono,nanoplastico,
PE/PE 1000X 3.png,PE,1000,0.1,0.5046,0.6403,0.5046,area_equivalente_poligono,nanoplastico,
PE/PE 1000X 3.png,PE,1000,0.1,0.7979,1.0198,0.7979,area_equivalente_poligono,nanoplastico,
PE/PE 1000X 3.png,PE,1000,0.1,0.7225,0.9434,0.7225,area_equivalente_poligono,nanoplastico,
PE/PE 1000X 3.png,PE,1000,0.1,0.9966,1.3342,0.9966,area_equivalente_poligono,nanoplastico,
PE/PE 1000X 3.png,PE,1000,0.1,0.658,1.005,0.658,area_equivalente_poligono,nanoplastico,
PE/PE 1000X 3.png,PE,1000,0.1,0.6283,0.781,0.6283,area_equivalente_poligono,nanoplastico,
PE/PE 1000X 3.png,PE,1000,0.1,0.618,0.7211,0.618,area_equivalente_poligono,nanoplastico,
PE/PE 1000X 3.png,PE,1000,0.1,0.7899,0.922,0.7899,area_equivalente_poligono,nanoplastico,
PE/PE 1000X 3.png,PE,1000,0.1,0.6433,0.7211,0.6433,area_equivalente_poligono,nanoplastico,
PE/PE 1000X 3.png,PE,1000,0.1,0.8137,1.0296,0.8137,area_equivalente_poligono,nanoplastico,
PE/PE 1000X 3.png,PE,1000,0.1,0.7664,1.0263,0.7664,area_equivalente_poligono,nanoplastico,
PE/PE 1000X 3.png,PE,1000,0.1,0.6129,0.7729,0.6129,area_equivalente_poligono,nanoplastico,
PE/PE 1000X 3.png,PE,1000,0.1,0.6515,0.7899,0.6515,area_equivalente_poligono,nanoplastico,
PE/PE 1000X 3.png,PE,1000,0.1,0.5788,0.772,0.5788,area_equivalente_poligono,nanoplastico,
PE/PE 1000X 3.png,PE,1000,0.1,0.8358,1.0608,0.8358,area_equivalente_poligono,nanoplastico,
PE/PE 1000X 3.png,PE,1000,0.1,1.4396,1.8933,1.4396,area_equivalente_poligono,microplastico,
PE/PE 1000X 3.png,PE,1000,0.1,1.1122,1.3665,1.1122,area_equivalente_poligono,microplastico,
PE/PE 1000X.png,PE,1000,0.1,7.9537,10.5005,7.9537,area_equivalente_poligono,microplastico,
PE/PE 1000X.png,PE,1000,0.1,4.2213,5.3712,4.2213,area_equivalente_poligono,microplastico,
PE/PE 1000X.png,PE,1000,0.1,1.8124,2.7731,1.8124,area_equivalente_poligono,microplastico,
PE/PE 1000X.png,PE,1000,0.1,1.8334,2.1932,1.8334,area_equivalente_poligono,microplastico,
PE/PE 1000X.png,PE,1000,0.1,3.1462,4.8374,3.1462,area_equivalente_poligono,microplastico,
PE/PE 1000X.png,PE,1000,0.1,1.1672,1.4422,1.1672,area_equivalente_poligono,microplastico,
PE/PE 1000X.png,PE,1000,0.1,1.5938,2.6833,1.5938,area_equivalente_poligono,microplastico,
PE/PE 1000X.png,PE,1000,0.1,1.1617,1.6155,1.1617,area_equivalente_poligono,microplastico,
PE/PE 1000X.png,PE,1000,0.1,0.7269,0.8246,0.7269,area_equivalente_poligono,nanoplastico,
PE/PE 1000X.png,PE,1000,0.1,0.9437,1.1019,0.9437,area_equivalente_poligono,nanoplastico,
PE/PE 1000X.png,PE,1000,0.1,0.6956,0.9899,0.6956,area_equivalente_poligono,nanoplastico,
PE/PE 1000X.png,PE,1000,0.1,1.7261,1.9313,1.7261,area_equivalente_poligono,microplastico,
PE/PE 1000X.png,PE,1000,0.1,1.0311,1.3454,1.0311,area_equivalente_poligono,microplastico,
PE/PE 1000X.png,PE,1000,0.1,1.1173,1.6811,1.1173,area_equivalente_poligono,microplastico,
PE/PE 1000X.png,PE,1000,0.1,0.6719,0.95,0.6719,area_equivalente_poligono,nanoplastico,
PE/PE 1000X.png,PE,1000,0.1,0.7949,1.1084,0.7949,area_equivalente_poligono,nanoplastico,
PE/PE 1000X.png,PE,1000,0.1,0.5883,0.7511,0.5883,area_equivalente_poligono,nanoplastico,
PE/PE 1000X.png,PE,1000,0.1,0.7715,0.9892,0.7715,area_equivalente_poligono,nanoplastico,
PE/PE 1000X.png,PE,1000,0.1,0.8767,1.1961,0.8767,area_equivalente_poligono,nanoplastico,
PE/PE 1000X.png,PE,1000,0.1,0.749,0.896,0.749,area_equivalente_poligono,nanoplastico,
PE/PE 2000X.png,PE,2000,0.05,2.3382,3.07,2.3382,area_equivalente_poligono,microplastico,
PE/PE 2000X.png,PE,2000,0.05,2.7478,3.3593,2.7478,area_equivalente_poligono,microplastico,
PE/PE 2000X2.png,PE,2000,0.05,0.4755,0.5827,0.4755,area_equivalente_poligono,nanoplastico,
PE/PE 2000X2.png,PE,2000,0.05,0.6828,1.1164,0.6828,area_equivalente_poligono,nanoplastico,
PE/PE 2000X2.png,PE,2000,0.05,0.4649,0.6012,0.4649,area_equivalente_poligono,nanoplastico,
PE/PE 2000X2.png,PE,2000,0.05,0.4404,0.7203,0.4404,area_equivalente_poligono,nanoplastico,
PE/PE 2000X2.png,PE,2000,0.05,0.3223,0.4028,0.3223,area_equivalente_poligono,nanoplastico,
PE/PE 3000X 3.png,PE,3000,0.032895,0.7274,0.8553,0.7274,area_equivalente_poligono,nanoplastico,
PE/PE 3000X 3.png,PE,3000,0.032895,0.6445,0.825,0.6445,area_equivalente_poligono,nanoplastico,
PE/PE 3000X 3.png,PE,3000,0.032895,1.0863,1.7924,1.0863,area_equivalente_poligono,microplastico,
PE/PE 3000X 3.png,PE,3000,0.032895,0.6546,0.8684,0.6546,area_equivalente_poligono,nanoplastico,
PE/PE 3000X 3.png,PE,3000,0.032895,0.8815,1.0005,0.8815,area_equivalente_poligono,nanoplastico,
PE/PE 3000X 3.png,PE,3000,0.032895,0.7625,1.1033,0.7625,area_equivalente_poligono,nanoplastico,
PE/PE 3000X 3.png,PE,3000,0.032895,0.6498,0.697,0.6498,area_equivalente_poligono,nanoplastico,
PE/PE 3000X 3.png,PE,3000,0.032895,0.6824,0.8985,0.6824,area_equivalente_poligono,nanoplastico,
PE/PE 3000X 3.png,PE,3000,0.032895,0.6321,0.801,0.6321,area_equivalente_poligono,nanoplastico,
PE/PE 3000X 3.png,PE,3000,0.032895,0.7808,1.0935,0.7808,area_equivalente_poligono,nanoplastico,
PE/PE 3000X 3.png,PE,3000,0.032895,0.7887,1.0449,0.7887,area_equivalente_poligono,nanoplastico,
PE/PE 3000X 3.png,PE,3000,0.032895,0.83,1.0064,0.83,area_equivalente_poligono,nanoplastico,
PE/PE 3000X 3.png,PE,3000,0.032895,0.436,0.5602,0.436,area_equivalente_poligono,nanoplastico,
PE/PE 3000X 3.png,PE,3000,0.032895,0.3004,0.3961,0.3004,area_equivalente_poligono,nanoplastico,
PE/PE 3000X 3.png,PE,3000,0.032895,1.0645,1.4843,1.0645,area_equivalente_poligono,microplastico,
PE/PE 3000X 3.png,PE,3000,0.032895,0.5666,0.7355,0.5666,area_equivalente_poligono,nanoplastico,
PE/PE 3000X 3.png,PE,3000,0.032895,0.3674,0.6781,0.3674,area_equivalente_poligono,nanoplastico,
PE/PE 3000X 3.png,PE,3000,0.032895,0.7474,1.1097,0.7474,area_equivalente_poligono,nanoplastico,
PE/PE 3000X 3.png,PE,3000,0.032895,0.6577,0.9033,0.6577,area_equivalente_poligono,nanoplastico,
PE/PE 3000X 3.png,PE,3000,0.032895,0.4083,0.582,0.4083,area_equivalente_poligono,nanoplastico,
PE/PE 3000X.png,PE,3000,0.032895,1.7106,2.0025,1.7106,area_equivalente_poligono,microplastico,
PE/PE 3000X.png,PE,3000,0.032895,1.0745,1.6132,1.0745,area_equivalente_poligono,microplastico,
PE/PE 3000X.png,PE,3000,0.032895,0.6577,0.8138,0.6577,area_equivalente_poligono,nanoplastico,
PE/PE 3000X.png,PE,3000,0.032895,0.8042,1.2013,0.8042,area_equivalente_poligono,nanoplastico,
PE/PE 3000X.png,PE,3000,0.032895,0.5484,0.635,0.5484,area_equivalente_poligono,nanoplastico,
PE/PE 3000X.png,PE,3000,0.032895,0.708,0.9337,0.708,area_equivalente_poligono,nanoplastico,
PE/PE 3000X.png,PE,3000,0.032895,0.7606,0.9616,0.7606,area_equivalente_poligono,nanoplastico,
PE/PE 3000X.png,PE,3000,0.032895,0.3905,0.4951,0.3905,area_equivalente_poligono,nanoplastico,
PE/PE 3000X.png,PE,3000,0.032895,3.1076,4.9343,3.1076,area_equivalente_poligono,microplastico,
PE/PE 3000X.png,PE,3000,0.032895,0.536,0.6463,0.536,area_equivalente_poligono,nanoplastico,
PE/PE 3000X.png,PE,3000,0.032895,0.4041,0.5745,0.4041,area_equivalente_poligono,nanoplastico,
PE/PE 3000X.png,PE,3000,0.032895,0.7368,0.8387,0.7368,area_equivalente_poligono,nanoplastico,
PE/PE 3000X.png,PE,3000,0.032895,0.5243,0.6319,0.5243,area_equivalente_poligono,nanoplastico,
PE/PE 3000X.png,PE,3000,0.032895,0.3656,0.479,0.3656,area_equivalente_poligono,nanoplastico,
PE/PE 3000X2.png,PE,3000,0.032895,0.6666,0.8425,0.6666,area_equivalente_poligono,nanoplastico,
PE/PE 3000X2.png,PE,3000,0.032895,0.6666,0.825,0.6666,area_equivalente_poligono,nanoplastico,
PE/PE 3000X2.png,PE,3000,0.032895,0.665,0.8224,0.665,area_equivalente_poligono,nanoplastico,
PE/PE 3000X2.png,PE,3000,0.032895,0.5933,0.6661,0.5933,area_equivalente_poligono,nanoplastico,
PE/PE 3000X2.png,PE,3000,0.032895,1.5254,2.4094,1.5254,area_equivalente_poligono,microplastico,
PE/PE 3000X2.png,PE,3000,0.032895,0.5991,0.7355,0.5991,area_equivalente_poligono,nanoplastico,
PE/PE 3000X2.png,PE,3000,0.032895,0.4825,0.5314,0.4825,area_equivalente_poligono,nanoplastico,
PE/PE 3000X2.png,PE,3000,0.032895,0.4658,0.5314,0.4658,area_equivalente_poligono,nanoplastico,
PE/PE 3000X2.png,PE,3000,0.032895,0.4281,0.5107,0.4281,area_equivalente_poligono,nanoplastico,
PE/PE 3000X2.png,PE,3000,0.032895,0.4462,0.5201,0.4462,area_equivalente_poligono,nanoplastico,
PE/PE 3000X2.png,PE,3000,0.032895,0.5116,0.6781,0.5116,area_equivalente_poligono,nanoplastico,
PE/PE 3000X2.png,PE,3000,0.032895,0.5505,0.7508,0.5505,area_equivalente_poligono,nanoplastico,
PE/PE 3000X2.png,PE,3000,0.032895,0.7643,1.086,0.7643,area_equivalente_poligono,nanoplastico,
PE/PE 3000X2.png,PE,3000,0.032895,0.3289,0.5355,0.3289,area_equivalente_poligono,nanoplastico,
PE/PE 3000X2.png,PE,3000,0.032895,0.6054,0.6939,0.6054,area_equivalente_poligono,nanoplastico,
PE/PE 3000X2.png,PE,3000,0.032895,0.4216,0.5149,0.4216,area_equivalente_poligono,nanoplastico,
PE/PE 3000X2.png,PE,3000,0.032895,1.0942,1.4282,1.0942,area_equivalente_poligono,microplastico,
PE/PE 3000X2.png,PE,3000,0.032895,0.8901,1.1755,0.8901,area_equivalente_poligono,nanoplastico,
PE/PE 3000X2.png,PE,3000,0.032895,0.82,1.5464,0.82,area_equivalente_poligono,nanoplastico,
PE/PE 500-1.png,PE,500,0.198413,5.6661,7.7279,5.6661,area_equivalente_poligono,microplastico,
PE/PE 500-1.png,PE,500,0.198413,6.7203,8.7166,6.7203,area_equivalente_poligono,microplastico,
PE/PE 500-1.png,PE,500,0.198413,15.0919,21.3936,15.0919,area_equivalente_poligono,microplastico,
PE/PE 500-1.png,PE,500,0.198413,7.7507,10.6664,7.7507,area_equivalente_poligono,microplastico,
PE/PE 500-1.png,PE,500,0.198413,12.6955,21.3936,12.6955,area_equivalente_poligono,microplastico,
PE/PE 500-1.png,PE,500,0.198413,2.0943,2.4861,2.0943,area_equivalente_poligono,microplastico,
PE/PE 500-1.png,PE,500,0.198413,3.1304,4.3696,3.1304,area_equivalente_poligono,microplastico,
PE/PE 500-1.png,PE,500,0.198413,1.8119,2.2183,1.8119,area_equivalente_poligono,microplastico,
PE/PE 500-1.png,PE,500,0.198413,2.124,2.6097,2.124,area_equivalente_poligono,microplastico,
PE/PE 500-1.png,PE,500,0.198413,1.416,1.7747,1.416,area_equivalente_poligono,microplastico,
PE/PE 500-1.png,PE,500,0.198413,1.0853,1.403,1.0853,area_equivalente_poligono,microplastico,
PE/PE 500-1.png,PE,500,0.198413,1.3336,1.5793,1.3336,area_equivalente_poligono,microplastico,
PE/PE 500-1.png,PE,500,0.198413,1.1633,1.331,1.1633,area_equivalente_poligono,microplastico,
PE/PE 500-2.png,PE,500,0.198413,26.5183,65.2247,26.5183,area_equivalente_poligono,microplastico,
PE/PE 500-2.png,PE,500,0.198413,4.2919,4.8031,4.2919,area_equivalente_poligono,microplastico,
PE/PE 500-2.png,PE,500,0.198413,7.9739,10.0409,7.9739,area_equivalente_poligono,microplastico,
PE/PE 500-2.png,PE,500,0.198413,10.3787,12.239,10.3787,area_equivalente_poligono,microplastico,
PE/PE 500-2.png,PE,500,0.198413,2.0883,2.8408,2.0883,area_equivalente_poligono,microplastico,
PE/PE 500-2.png,PE,500,0.198413,2.478,2.806,2.478,area_equivalente_poligono,microplastico,
PE/PE 500-2.png,PE,500,0.198413,2.2388,2.7636,2.2388,area_equivalente_poligono,microplastico,
PE/PE 500-2.png,PE,500,0.198413,1.2861,1.4445,1.2861,area_equivalente_poligono,microplastico,
PE/PE 500-2.png,PE,500,0.198413,1.5267,1.7747,1.5267,area_equivalente_poligono,microplastico,
PE/PE 500-2.png,PE,500,0.198413,1.3784,1.7419,1.3784,area_equivalente_poligono,microplastico,
PE/PE 500-3.png,PE,500,0.198413,4.4581,5.3424,4.4581,area_equivalente_poligono,microplastico,
PE/PE 500-3.png,PE,500,0.198413,1.7486,2.0428,1.7486,area_equivalente_poligono,microplastico,
PE/PE 500-3.png,PE,500,0.198413,1.4248,1.8718,1.4248,area_equivalente_poligono,microplastico,
PE/PE 500-3.png,PE,500,0.198413,2.3428,2.5097,2.3428,area_equivalente_poligono,microplastico,
PE/PE 500-3.png,PE,500,0.198413,3.332,4.0176,3.332,area_equivalente_poligono,microplastico,
PE/PE 500-3.png,PE,500,0.198413,1.805,2.0234,1.805,area_equivalente_poligono,microplastico,
PE/PE 500-3.png,PE,500,0.198413,1.416,1.7068,1.416,area_equivalente_poligono,microplastico,
PE/PE 500-3.png,PE,500,0.198413,1.0968,1.331,1.0968,area_equivalente_poligono,microplastico,
PE/PE 500-3.png,PE,500,0.198413,0.8814,1.1569,0.8814,area_equivalente_poligono,nanoplastico,
PE/PE 500-3.png,PE,500,0.198413,1.1194,1.403,1.1194,area_equivalente_poligono,microplastico,
PE/PE-1000x.png,PE,1000,0.1,0.6821,0.8498,0.6821,area_equivalente_poligono,nanoplastico,
PE/PE-1000x.png,PE,1000,0.1,0.7274,0.8713,0.7274,area_equivalente_poligono,nanoplastico,
PE/PE-1000x.png,PE,1000,0.1,0.5028,0.6537,0.5028,area_equivalente_poligono,nanoplastico,
PE/PE-1000x.png,PE,1000,0.1,0.5921,0.7623,0.5921,area_equivalente_poligono,nanoplastico,
PE/PE-1000x.png,PE,1000,0.1,1.0175,1.755,1.0175,area_equivalente_poligono,microplastico,
PE/PE-1000x.png,PE,1000,0.1,1.4681,2.8146,1.4681,area_equivalente_poligono,microplastico,
PE/PE-1000x.png,PE,1000,0.1,0.4718,0.6358,0.4718,area_equivalente_poligono,nanoplastico,
PE/PE-1000x.png,PE,1000,0.1,0.4567,0.5644,0.4567,area_equivalente_poligono,nanoplastico,
PE/PE-1000x.png,PE,1000,0.1,0.517,0.7315,0.517,area_equivalente_poligono,nanoplastico,
PE/PE-1000x.png,PE,1000,0.1,0.6955,1.1212,0.6955,area_equivalente_poligono,nanoplastico,
PE/PE-1000x.png,PE,1000,0.1,0.7099,1.3537,0.7099,area_equivalente_poligono,nanoplastico,
PE/PE-1000x.png,PE,1000,0.1,0.7111,1.1244,0.7111,area_equivalente_poligono,nanoplastico,
PE/PE-1000x.png,PE,1000,0.1,0.7,0.9554,0.7,area_equivalente_poligono,nanoplastico,
PE/PE-1000x.png,PE,1000,0.1,0.6654,0.9913,0.6654,area_equivalente_poligono,nanoplastico,
PE/PE-1000x.png,PE,1000,0.1,0.5493,0.7754,0.5493,area_equivalente_poligono,nanoplastico,
PE/PE-1000x.png,PE,1000,0.1,0.7797,0.9196,0.7797,area_equivalente_poligono,nanoplastico,
PE/PE-1000x.png,PE,1000,0.1,0.5117,0.6507,0.5117,area_equivalente_poligono,nanoplastico,
PE/PE-1000x.png,PE,1000,0.1,0.5853,0.7118,0.5853,area_equivalente_poligono,nanoplastico,
PE/PE-1000x.png,PE,1000,0.1,0.7823,1.3245,0.7823,area_equivalente_poligono,nanoplastico,
PE/PE-1000x.png,PE,1000,0.1,0.4639,0.6674,0.4639,area_equivalente_poligono,nanoplastico,
PE/PE-1000x.png,PE,1000,0.1,0.9467,1.0711,0.9467,area_equivalente_poligono,nanoplastico,
PE/PE-1000x.png,PE,1000,0.1,1.2032,1.4994,1.2032,area_equivalente_poligono,microplastico,
PE/PE-1000x.png,PE,1000,0.1,2.1551,5.0326,2.1551,area_equivalente_poligono,microplastico,
PE/PE-1000x.png,PE,1000,0.1,1.9822,2.4747,1.9822,area_equivalente_poligono,microplastico,
PE/PE-1000x.png,PE,1000,0.1,0.5017,0.6353,0.5017,area_equivalente_poligono,nanoplastico,
PE/PE-1000x.png,PE,1000,0.1,0.619,0.7097,0.619,area_equivalente_poligono,nanoplastico,
PE/PE-1000x.png,PE,1000,0.1,2.0688,3.1005,2.0688,area_equivalente_poligono,microplastico,
PE/PE-1000x.png,PE,1000,0.1,0.9428,1.7946,0.9428,area_equivalente_poligono,nanoplastico,
PE/PE-1000x.png,PE,1000,0.1,0.6188,0.7811,0.6188,area_equivalente_poligono,nanoplastico,
PE/PE-1000x.png,PE,1000,0.1,0.6082,0.72,0.6082,area_equivalente_poligono,nanoplastico,
PE/PE-1000x.png,PE,1000,0.1,0.5413,0.6756,0.5413,area_equivalente_poligono,nanoplastico,
PE/PE-1000x.png,PE,1000,0.1,0.5256,0.6719,0.5256,area_equivalente_poligono,nanoplastico,
PE/PE-1000x.png,PE,1000,0.1,0.596,0.9013,0.596,area_equivalente_poligono,nanoplastico,
PE/PE-1000x.png,PE,1000,0.1,1.1843,1.6517,1.1843,area_equivalente_poligono,microplastico,
PE/PE-1000x.png,PE,1000,0.1,1.8987,5.0645,1.8987,area_equivalente_poligono,microplastico,
PE/PE-1000x.png,PE,1000,0.1,1.1376,1.8071,1.1376,area_equivalente_poligono,microplastico,
PE/PE-1000x.png,PE,1000,0.1,0.5861,0.8572,0.5861,area_equivalente_poligono,nanoplastico,
PE/PE-1000x.png,PE,1000,0.1,0.6181,0.8638,0.6181,area_equivalente_poligono,nanoplastico,
PE/PE-1000x.png,PE,1000,0.1,0.4063,0.5549,0.4063,area_equivalente_poligono,nanoplastico,
PE/PE-1000x.png,PE,1000,0.1,0.7318,1.0934,0.7318,area_equivalente_poligono,nanoplastico,
PE/PE-1000x.png,PE,1000,0.1,0.7885,1.2672,0.7885,area_equivalente_poligono,nanoplastico,
PE/PE-1000x.png,PE,1000,0.1,0.6372,0.8018,0.6372,area_equivalente_poligono,nanoplastico,
PE/PE-1000x.png,PE,1000,0.1,0.7513,1.5102,0.7513,area_equivalente_poligono,nanoplastico,
PE/PE-1000x.png,PE,1000,0.1,0.9199,1.3395,0.9199,area_equivalente_poligono,nanoplastico,
PE/PE-1000x.png,PE,1000,0.1,1.2427,1.4811,1.2427,area_equivalente_poligono,microplastico,
PE/PE-1000x.png,PE,1000,0.1,1.317,2.0443,1.317,area_equivalente_poligono,microplastico,
PE/PE-1000x.png,PE,1000,0.1,0.5319,0.8258,0.5319,area_equivalente_poligono,nanoplastico,
PE/PE-1000x.png,PE,1000,0.1,0.6923,1.1773,0.6923,area_equivalente_poligono,nanoplastico,
PE/PE-1000x.png,PE,1000,0.1,0.5728,0.6903,0.5728,area_equivalente_poligono,nanoplastico,
PE/PE-1000x.png,PE,1000,0.1,0.7079,0.9137,0.7079,area_equivalente_poligono,nanoplastico,
PE/PE-1000x.png,PE,1000,0.1,0.7224,0.8702,0.7224,area_equivalente_poligono,nanoplastico,
PE/PE-1000x.png,PE,1000,0.1,1.1689,1.6831,1.1689,area_equivalente_poligono,microplastico,
PE/PE-1000x.png,PE,1000,0.1,0.6265,0.7753,0.6265,area_equivalente_poligono,nanoplastico,
PE/PE-1000x.png,PE,1000,0.1,0.6909,0.9065,0.6909,area_equivalente_poligono,nanoplastico,
PE/PE-1000x.png,PE,1000,0.1,0.5052,0.7805,0.5052,area_equivalente_poligono,nanoplastico,
PE/PE-1000x.png,PE,1000,0.1,0.544,0.6403,0.544,area_equivalente_poligono,nanoplastico,
PE/PE-1000x.png,PE,1000,0.1,0.4685,0.5833,0.4685,area_equivalente_poligono,nanoplastico,
PE/PE-1000x.png,PE,1000,0.1,0.8094,1.1398,0.8094,area_equivalente_poligono,nanoplastico,
PE/PE-1000x.png,PE,1000,0.1,0.6018,0.8057,0.6018,area_equivalente_poligono,nanoplastico,
PE/PE-1000x.png,PE,1000,0.1,0.567,0.6985,0.567,area_equivalente_poligono,nanoplastico,
PE/PE-1000x.png,PE,1000,0.1,0.4258,0.5514,0.4258,area_equivalente_poligono,nanoplastico,
PE/PE-1000x.png,PE,1000,0.1,0.8468,1.2669,0.8468,area_equivalente_poligono,nanoplastico,
PE/PE-1000x.png,PE,1000,0.1,0.8239,1.2218,0.8239,area_equivalente_poligono,nanoplastico,
PE/PE-1000x.png,PE,1000,0.1,0.6778,0.9475,0.6778,area_equivalente_poligono,nanoplastico,
PE/PE-1000x.png,PE,1000,0.1,0.6906,0.9716,0.6906,area_equivalente_poligono,nanoplastico,
PE/PE-1000x.png,PE,1000,0.1,0.6322,0.8318,0.6322,area_equivalente_poligono,nanoplastico,
PE/PE-1000x.png,PE,1000,0.1,1.1084,1.3471,1.1084,area_equivalente_poligono,microplastico,
PE/PE-1000x.png,PE,1000,0.1,0.6729,1.2566,0.6729,area_equivalente_poligono,nanoplastico,
PE/PE-1000x.png,PE,1000,0.1,0.7347,1.1894,0.7347,area_equivalente_poligono,nanoplastico,
PE/PE-1000x.png,PE,1000,0.1,0.5154,0.6862,0.5154,area_equivalente_poligono,nanoplastico,
PE/PE-1000x.png,PE,1000,0.1,0.6952,0.914,0.6952,area_equivalente_poligono,nanoplastico,
PE/PE-1000x.png,PE,1000,0.1,0.5794,0.8493,0.5794,area_equivalente_poligono,nanoplastico,
PE/PE-1000x.png,PE,1000,0.1,0.4713,0.6558,0.4713,area_equivalente_poligono,nanoplastico,
PE/PE-1000x.png,PE,1000,0.1,0.732,1.0327,0.732,area_equivalente_poligono,nanoplastico,
PE/PE-1000x.png,PE,1000,0.1,0.6612,0.8597,0.6612,area_equivalente_poligono,nanoplastico,
PE/PE-1000x.png,PE,1000,0.1,0.4729,0.6189,0.4729,area_equivalente_poligono,nanoplastico,
PE/PE-1000x.png,PE,1000,0.1,0.4847,0.6519,0.4847,area_equivalente_poligono,nanoplastico,
PE/PE-1000x.png,PE,1000,0.1,0.5463,0.7554,0.5463,area_equivalente_poligono,nanoplastico,
PE/PE-1000x.png,PE,1000,0.1,0.5113,0.8446,0.5113,area_equivalente_poligono,nanoplastico,
PE/PE-1000x.png,PE,1000,0.1,0.6408,0.8625,0.6408,area_equivalente_poligono,nanoplastico,
PE/PE-1000x.png,PE,1000,0.1,0.4846,0.5737,0.4846,area_equivalente_poligono,nanoplastico,
PE/PE-1000x.png,PE,1000,0.1,0.4362,0.5708,0.4362,area_equivalente_poligono,nanoplastico,
PE/PE-1000x.png,PE,1000,0.1,0.9008,1.4253,0.9008,area_equivalente_poligono,nanoplastico,
PE/PE-1000x.png,PE,1000,0.1,0.4465,0.5613,0.4465,area_equivalente_poligono,nanoplastico,
PE/PE-1000x.png,PE,1000,0.1,0.5831,0.7844,0.5831,area_equivalente_poligono,nanoplastico,
PE/PE-1000x.png,PE,1000,0.1,0.9049,1.2012,0.9049,area_equivalente_poligono,nanoplastico,
PE/PE-1000x.png,PE,1000,0.1,0.3963,0.566,0.3963,area_equivalente_poligono,nanoplastico,
PE/PE-1000x.png,PE,1000,0.1,0.4024,0.5762,0.4024,area_equivalente_poligono,nanoplastico,
PE/PE-1000x.png,PE,1000,0.1,1.2707,1.4514,1.2707,area_equivalente_poligono,microplastico,
PE/PE-1000x.png,PE,1000,0.1,0.4905,0.652,0.4905,area_equivalente_poligono,nanoplastico,
PE/PE-1000x.png,PE,1000,0.1,0.6633,0.9573,0.6633,area_equivalente_poligono,nanoplastico,
PE/PE-1000x.png,PE,1000,0.1,0.6599,0.874,0.6599,area_equivalente_poligono,nanoplastico,
PE/PE-1000x.png,PE,1000,0.1,0.6293,0.846,0.6293,area_equivalente_poligono,nanoplastico,
PE/PE-1000x.png,PE,1000,0.1,0.4483,0.5305,0.4483,area_equivalente_poligono,nanoplastico,
PE/PE-1000x.png,PE,1000,0.1,0.4745,0.6895,0.4745,area_equivalente_poligono,nanoplastico,
PE/PE-1000x.png,PE,1000,0.1,0.6147,0.8267,0.6147,area_equivalente_poligono,nanoplastico,
PE/PE-1000x.png,PE,1000,0.1,0.7569,0.9016,0.7569,area_equivalente_poligono,nanoplastico,
PE/PE-1000x.png,PE,1000,0.1,0.4661,0.5911,0.4661,area_equivalente_poligono,nanoplastico,
PE/PE-1000x.png,PE,1000,0.1,0.8634,1.0826,0.8634,area_equivalente_poligono,nanoplastico,
PE/PE-1000x.png,PE,1000,0.1,0.4742,0.5336,0.4742,area_equivalente_poligono,nanoplastico,
PE/PE-1000x.png,PE,1000,0.1,0.4374,0.5415,0.4374,area_equivalente_poligono,nanoplastico,
PE/PE-1000x.png,PE,1000,0.1,0.4797,0.7645,0.4797,area_equivalente_poligono,nanoplastico,
PE/PE-1000x.png,PE,1000,0.1,1.0076,1.1647,1.0076,area_equivalente_poligono,microplastico,
PE/PE-1000x.png,PE,1000,0.1,0.759,1.1268,0.759,area_equivalente_poligono,nanoplastico,
PE/PE-1000x.png,PE,1000,0.1,0.8413,0.9096,0.8413,area_equivalente_poligono,nanoplastico,
PE/PE-1000x.png,PE,1000,0.1,0.353,0.4596,0.353,area_equivalente_poligono,nanoplastico,
PE/PE-1000x.png,PE,1000,0.1,1.4586,2.1442,1.4586,area_equivalente_poligono,microplastico,
PE/PE-1000x.png,PE,1000,0.1,0.4368,0.5369,0.4368,area_equivalente_poligono,nanoplastico,
PE/PE-1000x.png,PE,1000,0.1,0.4234,0.5965,0.4234,area_equivalente_poligono,nanoplastico,
PE/PE-1000x.png,PE,1000,0.1,0.421,0.5176,0.421,area_equivalente_poligono,nanoplastico,
PE/PE-1000x.png,PE,1000,0.1,0.4912,0.8128,0.4912,area_equivalente_poligono,nanoplastico,
PE/PE-1000x.png,PE,1000,0.1,0.5499,0.6083,0.5499,area_equivalente_poligono,nanoplastico,
PE/PE-1000x.png,PE,1000,0.1,0.3918,0.4881,0.3918,area_equivalente_poligono,nanoplastico,
PE/PE-1000x.png,PE,1000,0.1,0.9526,1.1871,0.9526,area_equivalente_poligono,nanoplastico,
PE/PE-2-3000X.png,PE,3000,0.032895,0.3454,0.4889,0.3454,area_equivalente_poligono,nanoplastico,
PE/PE-2-3000X.png,PE,3000,0.032895,0.3905,0.6063,0.3905,area_equivalente_poligono,nanoplastico,
PE/PE-2-3000X.png,PE,3000,0.032895,0.4993,0.807,0.4993,area_equivalente_poligono,nanoplastico,
PE/PE-2-3000X.png,PE,3000,0.032895,0.323,0.4109,0.323,area_equivalente_poligono,nanoplastico,
PE/PE-2-3000X.png,PE,3000,0.032895,0.2112,0.2639,0.2112,area_equivalente_poligono,nanoplastico,
PE/PE-2-3000X.png,PE,3000,0.032895,0.2883,0.4488,0.2883,area_equivalente_poligono,nanoplastico,
PE/PE-2-3000X.png,PE,3000,0.032895,0.1753,0.2147,0.1753,area_equivalente_poligono,nanoplastico,
PE/PE-2-3000X.png,PE,3000,0.032895,0.2482,0.2728,0.2482,area_equivalente_poligono,nanoplastico,
PE/PE-2-3000X.png,PE,3000,0.032895,0.2174,0.2601,0.2174,area_equivalente_poligono,nanoplastico,
PE/PE-2-3000X.png,PE,3000,0.032895,0.3563,0.446,0.3563,area_equivalente_poligono,nanoplastico,
PE/PE-2-3000X.png,PE,3000,0.032895,0.4501,0.7708,0.4501,area_equivalente_poligono,nanoplastico,
PE/PE-2-3000X.png,PE,3000,0.032895,0.2813,0.4103,0.2813,area_equivalente_poligono,nanoplastico,
PE/PE-2-3000X.png,PE,3000,0.032895,0.2376,0.3685,0.2376,area_equivalente_poligono,nanoplastico,
PE/PE-2-3000X.png,PE,3000,0.032895,0.2972,0.4621,0.2972,area_equivalente_poligono,nanoplastico,
PE/PE-2-3000X.png,PE,3000,0.032895,0.19,0.2539,0.19,area_equivalente_poligono,nanoplastico,
PE/PE-2-3000X.png,PE,3000,0.032895,0.1999,0.2927,0.1999,area_equivalente_poligono,nanoplastico,
PE/PE-2-3000X.png,PE,3000,0.032895,0.2833,0.3654,0.2833,area_equivalente_poligono,nanoplastico,
PE/PE-2-3000X.png,PE,3000,0.032895,0.5509,1.0369,0.5509,area_equivalente_poligono,nanoplastico,
PE/PE-2-3000X.png,PE,3000,0.032895,0.3569,0.4488,0.3569,area_equivalente_poligono,nanoplastico,
PE/PE-2-3000X.png,PE,3000,0.032895,0.3145,0.3726,0.3145,area_equivalente_poligono,nanoplastico,
PE/PE-2-3000X.png,PE,3000,0.032895,0.2403,0.346,0.2403,area_equivalente_poligono,nanoplastico,
PE/PE-2-3000X.png,PE,3000,0.032895,0.3086,0.3684,0.3086,area_equivalente_poligono,nanoplastico,
PE/PE-2-3000X.png,PE,3000,0.032895,0.295,0.4334,0.295,area_equivalente_poligono,nanoplastico,
PE/PE-2-3000X.png,PE,3000,0.032895,0.6794,0.8432,0.6794,area_equivalente_poligono,nanoplastico,
PE/PE-2-3000X.png,PE,3000,0.032895,0.4349,0.6876,0.4349,area_equivalente_poligono,nanoplastico,
PE/PE-2-3000X.png,PE,3000,0.032895,0.3554,0.3964,0.3554,area_equivalente_poligono,nanoplastico,
PE/PE-2-3000X.png,PE,3000,0.032895,0.483,0.7603,0.483,area_equivalente_poligono,nanoplastico,
PE/PE-2-3000X.png,PE,3000,0.032895,0.3808,0.5021,0.3808,area_equivalente_poligono,nanoplastico,
PE/PE-2-3000X.png,PE,3000,0.032895,0.304,0.3975,0.304,area_equivalente_poligono,nanoplastico,
PE/PE-2-3000X.png,PE,3000,0.032895,0.2813,0.385,0.2813,area_equivalente_poligono,nanoplastico,
PE/PE-2-3000X.png,PE,3000,0.032895,0.4614,0.6529,0.4614,area_equivalente_poligono,nanoplastico,
PE/PE-2-3000X.png,PE,3000,0.032895,0.6994,1.0042,0.6994,area_equivalente_poligono,nanoplastico,
PE/PE-2-3000X.png,PE,3000,0.032895,0.4755,0.5879,0.4755,area_equivalente_poligono,nanoplastico,
PE/PE-2-3000X.png,PE,3000,0.032895,0.3599,0.501,0.3599,area_equivalente_poligono,nanoplastico,
PE/PE-2-3000X.png,PE,3000,0.032895,0.8415,1.1555,0.8415,area_equivalente_poligono,nanoplastico,
PE/PE-2-3000X.png,PE,3000,0.032895,1.2552,2.0077,1.2552,area_equivalente_poligono,microplastico,
PE/PE-2000X-2.png,PE,2000,0.05,0.3803,0.4889,0.3803,area_equivalente_poligono,nanoplastico,
PE/PE-2000X-2.png,PE,2000,0.05,0.6516,0.7868,0.6516,area_equivalente_poligono,nanoplastico,
PE/PE-2000X-2.png,PE,2000,0.05,0.5539,0.7854,0.5539,area_equivalente_poligono,nanoplastico,
PE/PE-2000X-2.png,PE,2000,0.05,1.8455,2.8849,1.8455,area_equivalente_poligono,microplastico,
PE/PE-2000X-2.png,PE,2000,0.05,0.9339,1.2728,0.9339,area_equivalente_poligono,nanoplastico,
PE/PE-2000X-2.png,PE,2000,0.05,0.7092,0.8732,0.7092,area_equivalente_poligono,nanoplastico,
PE/PE-2000X-2.png,PE,2000,0.05,0.5377,0.6445,0.5377,area_equivalente_poligono,nanoplastico,
PE/PE-2000X-2.png,PE,2000,0.05,1.1056,1.4577,1.1056,area_equivalente_poligono,microplastico,
PE/PE-2000X-2.png,PE,2000,0.05,1.6516,2.2361,1.6516,area_equivalente_poligono,microplastico,
PE/PE-2000X-2.png,PE,2000,0.05,1.5327,1.8822,1.5327,area_equivalente_poligono,microplastico,
PE/PE-2000X-3.png,PE,2000,0.05,1.0731,1.8238,1.0731,area_equivalente_poligono,microplastico,
PE/PE-2000X-3.png,PE,2000,0.05,1.0573,1.7421,1.0573,area_equivalente_poligono,microplastico,
PE/PE-2000X-3.png,PE,2000,0.05,0.565,0.7317,0.565,area_equivalente_poligono,nanoplastico,
PE/PE-2000X-3.png,PE,2000,0.05,1.3954,2.0849,1.3954,area_equivalente_poligono,microplastico,
PE/PE-2000X-3.png,PE,2000,0.05,1.1293,1.3423,1.1293,area_equivalente_poligono,microplastico,
PE/PE-2000X-3.png,PE,2000,0.05,1.0113,1.2539,1.0113,area_equivalente_poligono,microplastico,
PE/PE-2000X-3.png,PE,2000,0.05,0.7872,1.0414,0.7872,area_equivalente_poligono,nanoplastico,
PE/PE-2000X-3.png,PE,2000,0.05,1.0654,1.3059,1.0654,area_equivalente_poligono,microplastico,
PE/PE-2000X-3.png,PE,2000,0.05,0.7937,1.0284,0.7937,area_equivalente_poligono,nanoplastico,
PE/PE-2000X-3.png,PE,2000,0.05,0.5463,0.6615,0.5463,area_equivalente_poligono,nanoplastico,
PE/PE-2000X-3.png,PE,2000,0.05,0.4459,0.5776,0.4459,area_equivalente_poligono,nanoplastico,
PE/PE-2000X-3.png,PE,2000,0.05,0.4638,0.578,0.4638,area_equivalente_poligono,nanoplastico,
PE/PE-2000X-3.png,PE,2000,0.05,0.6516,0.9246,0.6516,area_equivalente_poligono,nanoplastico,
PE/PE-2000X-3.png,PE,2000,0.05,0.573,0.9405,0.573,area_equivalente_poligono,nanoplastico,
PE/PE-2000X-3.png,PE,2000,0.05,0.4778,0.7139,0.4778,area_equivalente_poligono,nanoplastico,
PE/PE-2000X-3.png,PE,2000,0.05,3.7013,5.7209,3.7013,area_equivalente_poligono,microplastico,
PE/PE-2000X.png,PE,2000,0.05,0.3676,0.5239,0.3676,area_equivalente_poligono,nanoplastico,
PE/PE-2000X.png,PE,2000,0.05,0.411,0.5155,0.411,area_equivalente_poligono,nanoplastico,
PE/PE-2000X.png,PE,2000,0.05,0.7082,0.9951,0.7082,area_equivalente_poligono,nanoplastico,
PE/PE-2000X.png,PE,2000,0.05,1.0406,1.5425,1.0406,area_equivalente_poligono,microplastico,
PE/PE-2000X.png,PE,2000,0.05,1.2729,1.4718,1.2729,area_equivalente_poligono,microplastico,
PE/PE-2000X.png,PE,2000,0.05,0.7209,0.8225,0.7209,area_equivalente_poligono,nanoplastico,
PE/PE-2000X.png,PE,2000,0.05,0.8646,1.1136,0.8646,area_equivalente_poligono,nanoplastico,
PE/PE-2000X.png,PE,2000,0.05,0.8763,1.2463,0.8763,area_equivalente_poligono,nanoplastico,
PE/PE-2000X.png,PE,2000,0.05,1.7167,2.3117,1.7167,area_equivalente_poligono,microplastico,
PE/PE-2000X.png,PE,2000,0.05,1.231,1.8791,1.231,area_equivalente_poligono,microplastico,
PE/PE-2000X.png,PE,2000,0.05,1.37,1.7689,1.37,area_equivalente_poligono,microplastico,
PE/PE-2000X.png,PE,2000,0.05,1.1157,1.4173,1.1157,area_equivalente_poligono,microplastico,
PE/PE-2000X.png,PE,2000,0.05,1.317,1.7162,1.317,area_equivalente_poligono,microplastico,
PE/PE-2000X.png,PE,2000,0.05,1.8276,2.3317,1.8276,area_equivalente_poligono,microplastico,
PE/PE-2000X.png,PE,2000,0.05,1.4475,1.9955,1.4475,area_equivalente_poligono,microplastico,
PE/PE-2000X.png,PE,2000,0.05,0.3116,0.3808,0.3116,area_equivalente_poligono,nanoplastico,
PE/PE-3000X.png,PE,3000,0.032895,0.2791,0.4519,0.2791,area_equivalente_poligono,nanoplastico,
PE/PE-3000X.png,PE,3000,0.032895,0.4704,0.5338,0.4704,area_equivalente_poligono,nanoplastico,
PE/PE-3000X.png,PE,3000,0.032895,0.3113,0.4304,0.3113,area_equivalente_poligono,nanoplastico,
PE/PE-3000X.png,PE,3000,0.032895,0.2313,0.2981,0.2313,area_equivalente_poligono,nanoplastico,
PE/PE-3000X.png,PE,3000,0.032895,0.2028,0.2519,0.2028,area_equivalente_poligono,nanoplastico,
PE/PE-3000X.png,PE,3000,0.032895,0.2686,0.3276,0.2686,area_equivalente_poligono,nanoplastico,
PE/PE-3000X.png,PE,3000,0.032895,0.3425,0.4287,0.3425,area_equivalente_poligono,nanoplastico,
PE/PE-3000X.png,PE,3000,0.032895,0.5071,0.7109,0.5071,area_equivalente_poligono,nanoplastico,
PE/PE-3000X.png,PE,3000,0.032895,0.36,0.5502,0.36,area_equivalente_poligono,nanoplastico,
PE/PE-3000X.png,PE,3000,0.032895,0.3271,0.5782,0.3271,area_equivalente_poligono,nanoplastico,
PE/PE-3000X.png,PE,3000,0.032895,0.7133,0.9263,0.7133,area_equivalente_poligono,nanoplastico,
PE/PE-5000x-1.png,PE,5000,0.019841,0.3221,0.4125,0.3221,area_equivalente_poligono,nanoplastico,
PE/PE-5000x-1.png,PE,5000,0.019841,0.4793,0.5219,0.4793,area_equivalente_poligono,nanoplastico,
PE/PE-5000x-1.png,PE,5000,0.019841,0.2704,0.3617,0.2704,area_equivalente_poligono,nanoplastico,
PE/PE-5000x-1.png,PE,5000,0.019841,0.4972,0.6111,0.4972,area_equivalente_poligono,nanoplastico,
PE/PE-5000x-1.png,PE,5000,0.019841,0.7053,1.0755,0.7053,area_equivalente_poligono,nanoplastico,
PE/PE-5000x-1.png,PE,5000,0.019841,0.4428,0.5058,0.4428,area_equivalente_poligono,nanoplastico,
PE/PE-5000x-1.png,PE,5000,0.019841,0.4828,0.7015,0.4828,area_equivalente_poligono,nanoplastico,
PE/PE-5000x-1.png,PE,5000,0.019841,0.4625,0.5181,0.4625,area_equivalente_poligono,nanoplastico,
PE/PE-5000x-1.png,PE,5000,0.019841,0.7129,1.1482,0.7129,area_equivalente_poligono,nanoplastico,
PE/PE-5000x-1.png,PE,5000,0.019841,0.2354,0.2993,0.2354,area_equivalente_poligono,nanoplastico,
PE/PE-5000x-1.png,PE,5000,0.019841,1.9246,3.0172,1.9246,area_equivalente_poligono,microplastico,
PE/PE-5000x-1.png,PE,5000,0.019841,0.8203,1.1363,0.8203,area_equivalente_poligono,nanoplastico,
PE/PEL 200X.png,PE,200,0.5,18.2077,28.5394,18.2077,area_equivalente_poligono,microplastico,
PE/PEL 200X.png,PE,200,0.5,20.4046,30.7774,20.4046,area_equivalente_poligono,microplastico,
PE/PEL 200X.png,PE,200,0.5,11.7874,14.151,11.7874,area_equivalente_poligono,microplastico,
PE/PEL 200X.png,PE,200,0.5,16.2395,19.6469,16.2395,area_equivalente_poligono,microplastico,
PE/PEL 200X.png,PE,200,0.5,14.9217,17.5855,14.9217,area_equivalente_poligono,microplastico,
PE/PEL 200X.png,PE,200,0.5,12.4122,19.3197,12.4122,area_equivalente_poligono,microplastico,
PE/PEL 200X.png,PE,200,0.5,7.1142,8.6313,7.1142,area_equivalente_poligono,microplastico,
PE/PEL 200X.png,PE,200,0.5,15.9577,24.4182,15.9577,area_equivalente_poligono,microplastico,
PE/PEL 200X.png,PE,200,0.5,9.6903,11.5109,9.6903,area_equivalente_poligono,microplastico,
PE/PEL 200X.png,PE,200,0.5,9.6738,14.4309,9.6738,area_equivalente_poligono,microplastico,
PE/PEL 200X.png,PE,200,0.5,7.9788,9.6047,7.9788,area_equivalente_poligono,microplastico,
PE/PEL 200X.png,PE,200,0.5,6.6756,8.5147,6.6756,area_equivalente_poligono,microplastico,
PE/PEL 200X.png,PE,200,0.5,8.0976,11.4127,8.0976,area_equivalente_poligono,microplastico,
PE/PEL 200X.png,PE,200,0.5,5.9307,8.0623,5.9307,area_equivalente_poligono,microplastico,
PE/PEL 200X.png,PE,200,0.5,5.7812,7.5,5.7812,area_equivalente_poligono,microplastico,
PE/PEL 200X.png,PE,200,0.5,6.333,7.1589,6.333,area_equivalente_poligono,microplastico,
PE/PEL 200X.png,PE,200,0.5,4.3336,7.0,4.3336,area_equivalente_poligono,microplastico,
